Repository: 132720/electrochem-analysis-web

# 超级电容器电化学分析平台 — v19

本项目提供三个独立的电化学分析工作区：**CV、GCD、EIS**，以及一个单独的 **GCD 温度预测**页面。

## GCD 温度预测模型
**仅使用 PCA-Ridge。** 已从用户提供的“大论文第二部分项目代码.zip”中核对并分离出阶段一的 PCA-Ridge 实现。曲线 PCA 及岭回归超参数与原始代码一致。

- 输入：电解液浓度（1、2、4 mol/L；分别训练）、目标温度 (°C)、电流密度 (A/g)。
- 训练数据：内置用户项目 `testwendu3` 中的 GCD TXT（69 条），或通过页面上传同结构 ZIP 替换。
- 训练条件：严格使用低于目标温度的实验记录，至少两个不同的较低温度；对目标条件有实测数据时，将其作为未参与训练的验证数据。
- 输出：PCA-Ridge 预测的完整 GCD 曲线及总周期、曲线 CSV、训练文件清单、JSON 配置、可选的实测对照误差。
- 不再提供 PCA-GPR、PG-BDL、神经网络、Random Forest 或其他温度预测模式。
- 本模型是对目标温度的预测；若超出训练数据范围，不能将其理解为已经实验验证。

## 运行
在项目所在文件夹的 Anaconda Prompt 中执行：
```bat
conda activate electrochem_pro
python -m streamlit run app.py
```
或者双击 `start_electrochem_app.bat`。

原有 CV b 值、Dunn、GCD 倍率和 EIS 拟合与 Origin CSV 导出保留。

## 详细说明
参见 `V19_PCA_RIDGE_ONLY_GUIDE.md`。

File: EIS_V1_运行说明.txt
EIS 模型选择与拟合 V1 —— 运行说明

1. 使用项目根目录原有启动方式启动 Streamlit。
2. 进入“温度依赖 EIS”页面。
3. 直接上传之前同一个完整原始 ZIP。
4. 程序会自动读取：
   - 温度/EIS/*.txt
   - 温度/GCD/*.txt
   CV 会自动忽略。
5. 点击“运行正式 EIS 模型选择与拟合”。

程序自动完成：
- metadata / Init E 检查
- Nyquist / Bode
- linear KK screening
- candidate circuit screening
- parameter boundary / conditioning check
- final L + Rs + CPE fit
- local 95% parameter CI
- high-frequency intercept cross-check
- low-frequency / relaxation diagnostic
- exploratory Rs Arrhenius check
- EIS ↔ GCD temperature-level association
- CSV export

重要：
- 不要把复杂双-RQ中任一个 R 自动命名为 Rct。
- 不要把 CPE 的 Q 直接当成普通电容。
- 当前 C'' peak 在 0.01 Hz 测量下限，因此不要报告正式 τ0。
- 当前 Arrhenius apparent Ea 约 2.6 kJ/mol，但 R²≈0.71，不能作为强机理结论。
- 当前每个温度只有一条 EIS，Init E 也不完全一致，论文必须作为限制说明。

File: PCA_GPR_最终主线_运行说明.txt
PCA-GPR 温度 GCD 最终主线版

一、当前正式方法
----------------
不再把 PG-BDL、Ghosh a/b/c 参数化或 Fernández 2R(C+kU) 作为论文主模型。
正式主线为：

Temperature + Current density
        |
        +--> GPR(log total period)
        |
        +--> PCA latent GPRs
                  |
                  v
            inverse PCA
                  |
                  v
         normalized full GCD
                  |
          × predicted period
                  |
                  v
             final V(t)

主模型：PCA-GPR
强基准：PCA-Ridge
物理诊断：Peukert discharge law
后续机理：temperature-dependent EIS

二、在当前 25 条原始 GCD 上的最终代码实测
---------------------------------------
数据：
- 30 / 40 / 50 / 60 / 70 °C
- 0.5 / 1 / 1.5 / 2 / 2.5 A/g
- 共 25 个条件
- 最终代码自动解析 25 条，0 个解析错误

使用全部 25 条曲线训练最终 full-cycle PCA：
- PCA components = 9
- cumulative explained variance = 99.6284%

Rolling blocked-temperature benchmark：
PCA-GPR
- 50 °C：shape RMSE 16.281 mV；physical-time RMSE 30.626 mV；period error 6.721%
- 60 °C：shape RMSE 7.428 mV；physical-time RMSE 112.365 mV；period error 16.561%
- 70 °C：shape RMSE 8.324 mV；physical-time RMSE 47.290 mV；period error 4.086%
- overall：shape RMSE 10.678 mV；physical-time RMSE 63.427 mV；period error 9.123%

PCA-Ridge
- overall：shape RMSE 13.705 mV；physical-time RMSE 84.659 mV；period error 15.354%

因此：
- PCA-GPR 对 normalized curve shape 比 PCA-Ridge 更好；
- PCA-GPR 对 total period 也更好；
- 60 °C 的真实时间轴仍是当前最明显的限制；
- 不应只报告 normalized shape 指标。

三、为什么选 PCA-GPR
-------------------
1. Ghosh 3P：
   charge 可以表示，但 discharge 参数失配且时间常数退化，不适合继续预测 a/b/c。
2. Fernández 2R(C+kU)：
   对本材料完整 GCD 拟合误差高，且参数大量触边，不适合作为主参数化。
3. PCA：
   对本批 GCD 显示强低维性，因此用低维 latent coefficients 表示完整曲线更稳健。
4. GPR：
   适合当前小样本条件，且能同时提供预测均值和不确定度。
5. Peukert：
   在每个固定温度下对 discharge current-time 关系拟合很好，但作为跨温度预测先验并未稳定优于 conventional GPR，因此只保留为物理诊断。

四、主要文献
------------
Ghosh et al., Journal of Energy Storage 113 (2025) 115562
DOI: 10.1016/j.est.2025.115562

Su et al., Advanced Science 10 (2023) 2301737
DOI: 10.1002/advs.202301737

Pan, Gu, Wu, Energy Advances 2 (2023) 843-853
DOI: 10.1039/D3YA00071K

Yang, Journal of Energy Storage 22 (2019) 98-105
DOI: 10.1016/j.est.2019.01.022

Yang, IEEE Transactions on Power Electronics 34(10) (2019) 9978-9992
DOI: 10.1109/TPEL.2018.2890392

五、应用定位
------------
不是“替代所有高温实验”，而是：

uncertainty-aware virtual temperature GCD testing and experimental planning

输入目标 T / J 后输出：
- complete predicted V(t)
- 95% predictive interval
- predicted total period
- charge/discharge specific charge
- uncertainty map

再据此优先选择最值得补测的 temperature-current condition。

六、推荐上传方式
----------------
直接上传整个原始 ZIP。
程序自动识别：
    .../30/GCD/0.5.txt
    .../30/GCD/1.txt
    ...
CV / EIS 自动忽略。
不再需要每个温度重复上传 GCD 文件。

七、下一阶段
------------
GCD 主模型冻结后，不再继续开发 V5/V6。
下一步进入 temperature-dependent EIS：
- Nyquist / Bode QC
- equivalent-circuit selection
- Rs / Rct / CPE / diffusion-related parameters
- temperature dependence
- 与 GCD total period、IR drop、specific charge 的机制关联

File: requirements.txt
# Keep the dependency constraints originally shipped with this research project.
# Streamlit Community Cloud discovers this file automatically.
-r requirements_eis_pro_compatible.txt

File: requirements_eis_pro_compatible.txt
# Tested dependency RANGE TARGETS for a FRESH conda environment only.
# Do NOT use this file to modify the Anaconda base environment.
-r requirements_v3.txt
pyimpspec==5.3.0
numpy>=2.5,<2.6
pandas>=3.0,<4.0
streamlit>=1.66,<2.0
numba>=0.68.1,<0.69
numexpr>=2.11
bottleneck>=1.5

File: requirements_v3.txt
streamlit
pandas
numpy
scipy
plotly
openpyxl
scikit-learn
joblib
matplotlib
# Professional EIS: Z-HIT, DRT, circuit fitting
pyimpspec>=5.1.3,<6
